Repository: adhiar/Nano-dis

<div align="justify">

Use the navigation below to jump directly to a research area, compare saved figures, or find the underlying data and model outputs.

## 🧭 Research Directory

| Research module | Contents | Navigation |
| --- | --- | --- |
| **XRD** | Diffraction data, Rietveld refinement files, Williamson–Hall plots | [Open XRD →](./XRD/) |
| **FTIR** | Spectroscopy datasets and spectral plots | [Open FTIR →](./FTIR/) |
| **UV–Vis** | Optical spectra, Tauc plot, Python analysis | [Open UV →](./UV/) |
| **EIS** | Impedance datasets and Nyquist plots | [Open EIS →](./EIS/) |
| **DFT** | Bulk Ni/NiO and slab electronic-structure calculations | [Open DFT →](./DFT/) |
| **Finite Cluster Analysis** | Ni–O cluster calculations and magnetic-configuration folders | [Open Clusters →](./Finite%20Cluster%20Analysis/) |

### Find the right data quickly

- **Crystal structure and refinement:** [XRD](./XRD/)
- **Chemical bonding / vibrational spectra:** [FTIR](./FTIR/)
- **Optical absorption:** [UV–Vis](./UV/)
- **Impedance response:** [EIS](./EIS/)
- **Band structure and density of states:** [DFT](./DFT/)
- **Finite-size magnetic configurations:** [Finite Cluster Analysis](./Finite%20Cluster%20Analysis/)

## 📊 Experimental Characterization

| Technique | Source data | Plots / results |
| --- | --- | --- |
| XRD | [Ni.xy](./XRD/Ni.xy) · [NiO.xy](./XRD/NiO.xy) | [Ni Williamson–Hall](./XRD/Ni_WH.png) · [NiO Williamson–Hall](./XRD/NiO_WH.png) · [NiO refinement](./XRD/NiO%20Rietvield.png) |
| FTIR | [Ni.CSV](./FTIR/Ni.CSV) · [NiO.CSV](./FTIR/NiO.CSV) | [Ni spectrum](./FTIR/Ni_FTIR_Plot.png) · [NiO spectrum](./FTIR/NiO_FTIR_Plot.png) |
| UV–Vis | [Ni data](./UV/Nikel.WData) · [NiO data](./UV/NIO2.WData) | [Ni spectrum](./UV/Ni_UVVis_black.png) · [NiO spectrum](./UV/NIO_UVVis_black.png) · [NiO Tauc](./UV/NIO_Tauc_direct_black.png) |
| EIS | [Ni.csv](./EIS/ni.csv) · [NiO.csv](./EIS/nio.csv) | [Ni Nyquist](./EIS/Ni_EIS.png) · [NiO Nyquist](./EIS/NiO_EIS.png) |

## 🧮 Computational Studies

### Periodic DFT

| Model | Research area | Open |
| --- | --- | --- |
| Bulk Ni | Electronic structure of metallic Ni | [bulk_ni](./DFT/bulk_ni/) |
| Bulk NiO | Electronic structure of NiO | [bulk_nio](./DFT/bulk_nio/) |
| Slab 2 | Surface/slab model | [slab2](./DFT/slab2/) |
| Slab 4 | Surface/slab model | [slab4](./DFT/slab4/) |
| Slab 6 | Surface/slab model | [slab6](./DFT/slab6/) |

Folders include available band-structure, DOS/PDOS, and supporting calculation artifacts. Refer to each model’s original input/output files for numerical settings and physical assumptions.

### Finite Ni–O clusters

| Cluster | AFM setup | Surface-uncompensated setup |
| --- | --- | --- |
| Ni₈O₈ | [Open](./Finite%20Cluster%20Analysis/Ni8O8/AFM/) | [Open](./Finite%20Cluster%20Analysis/Ni8O8/SurfaceUncomp/) |
| Ni₁₂O₁₂ | [Open](./Finite%20Cluster%20Analysis/Ni12O12/AFM/) | [Open](./Finite%20Cluster%20Analysis/Ni12O12/SurfaceUncomp/) |
| Ni₁₆O₁₆ | [Open](./Finite%20Cluster%20Analysis/Ni16O16/AFM/) | [Open](./Finite%20Cluster%20Analysis/Ni16O16/SurfaceUncomp/) |

File: XRD/NiO_final_from_refinement.pcr
COMM Sampel_NiO
! Current global Chi2 (Bragg contrib.) =      13.38    
! Files => DAT-file: NiO Magnetic.dat,  PCR-file: NiO_final_from_refinement
!Job Npr Nph Nba Nex Nsc Nor Dum Iwg Ilo Ias Res Ste Nre Cry Uni Cor Opt Aut
   0   5   1  10   0   0   0   0   0   0   0   0   0   0   0   0   0   1   1
!
!Ipr Ppl Ioc Mat Pcr Ls1 Ls2 Ls3 NLI Prf Ins Rpa Sym Hkl Fou Sho Ana
   0   0   1   0   1   0   4   0   0  -3  10   0   0   0   0   0   0
!
! Lambda1  Lambda2    Ratio    Bkpos    Wdt    Cthm     muR   AsyLim   Rpolarz  2nd-muR -> Patt# 1
 1.540600 1.544390  0.50000   40.000   8.000  0.9100  0.0000    0.00    0.0000  0.0000
!
!NCY  Eps  R_at  R_an  R_pr  R_gl     Thmin       Step       Thmax    PSD    Sent0
100  0.10  1.00  1.00  1.00  1.00     10.1230   0.020485    89.9950   0.000   0.000
!
!2Theta/TOF/E(Kev)   Background  for Pattern#  1
        10.0001        61.0000          0.00
        20.0000       153.0000          0.00
        30.0000       152.4000          0.00
        34.0000       168.6000          0.00
        40.0000       183.0000          0.00
        50.0000       150.2000          0.00
        58.0000       148.6000          0.00
        68.0000       148.6000          0.00
        72.0000       147.6000          0.00
        89.9950       137.0000          0.00
! 
!
       4    !Number of refined parameters
!
!  Zero    Code    SyCos    Code   SySin    Code  Lambda     Code MORE ->Patt# 1
  0.00000    0.0  0.00000    0.0  0.00000    0.0 0.000000    0.00   0
!-------------------------------------------------------------------------------
!  Data for PHASE number:   1  ==> Current R_Bragg for Pattern#  1:   0.0000
!-------------------------------------------------------------------------------
NiO
!
!Nat Dis Ang Pr1 Pr2 Pr3 Jbt Irf Isy Str Furth       ATZ    Nvk Npr More
   2   0   0 0.0 0.0 1.0   0   0   0   0   0     688429.688   0   5   0
!
!
F m -3 m                 <--Space group symbol
!Atom   Typ       X        Y        Z     Biso       Occ     In Fin N_t Spc /Codes
Ni     Ni      0.00000  0.00000  0.00000  0.50000   1.00000   0   0   0    0  
                  0.00     0.00     0.00     0.00      0.00
O      O       0.50000  0.50000  0.50000  0.50000   1.00000   0   0   0    0  
                  0.00     0.00     0.00     0.00      0.00
!-------> Profile Parameters for Pattern #   1  ----> Phase #   1
!  Scale          Shape1      Bov      Str1      Str2      Str3   Strain-Model
 0.2398422E-05   0.00001   0.00000   0.00000   0.00000   0.00000       0
      11.00000     0.000     0.000     0.000     0.000     0.000
!       U            V            W             X            Y         GauSiz      LorSiz    Size-Model
    -0.030538    -0.007618     0.109276     0.018961     0.000000     0.000000     0.000000       0
        31.00         0.00        21.00         0.00         0.00         0.00         0.00
!     a          b         c        alpha      beta       gamma      # Cell Info
   4.187331   4.187331   4.187331  90.000000  90.000000  90.000000   
   41.00000   41.00000   41.00000    0.00000    0.00000    0.00000
!  Pref1    Pref2      Asy1     Asy2     Asy3     Asy4  
  0.00000  0.00000  0.00000  0.00000  0.00000  0.00000
     0.00     0.00     0.00     0.00     0.00     0.00
!  2Th1/TOF1    2Th2/TOF2  Pattern to plot
      10.123      89.995       1
