Repository: adhiar/Nano-dis

<div align="justify">

Use the navigation below to jump directly to a research area, compare saved figures, or find the underlying data and model outputs.

## 🧭 Research Directory

| Research module | Contents | Navigation |
| --- | --- | --- |
| **XRD** | Diffraction data, Rietveld refinement files, Williamson–Hall plots | [Open XRD →](./XRD/) |
| **FTIR** | Spectroscopy datasets and spectral plots | [Open FTIR →](./FTIR/) |
| **UV–Vis** | Optical spectra, Tauc plot, Python analysis | [Open UV →](./UV/) |
| **EIS** | Impedance datasets and Nyquist plots | [Open EIS →](./EIS/) |
| **DFT** | Bulk Ni/NiO and slab electronic-structure calculations | [Open DFT →](./DFT/) |
| **Finite Cluster Analysis** | Ni–O cluster calculations and magnetic-configuration folders | [Open Clusters →](./Finite%20Cluster%20Analysis/) |

### Find the right data quickly

- **Crystal structure and refinement:** [XRD](./XRD/)
- **Chemical bonding / vibrational spectra:** [FTIR](./FTIR/)
- **Optical absorption:** [UV–Vis](./UV/)
- **Impedance response:** [EIS](./EIS/)
- **Band structure and density of states:** [DFT](./DFT/)
- **Finite-size magnetic configurations:** [Finite Cluster Analysis](./Finite%20Cluster%20Analysis/)

## 📊 Experimental Characterization

| Technique | Source data | Plots / results |
| --- | --- | --- |
| XRD | [Ni.xy](./XRD/Ni.xy) · [NiO.xy](./XRD/NiO.xy) | [Ni Williamson–Hall](./XRD/Ni_WH.png) · [NiO Williamson–Hall](./XRD/NiO_WH.png) · [NiO refinement](./XRD/NiO%20Rietvield.png) |
| FTIR | [Ni.CSV](./FTIR/Ni.CSV) · [NiO.CSV](./FTIR/NiO.CSV) | [Ni spectrum](./FTIR/Ni_FTIR_Plot.png) · [NiO spectrum](./FTIR/NiO_FTIR_Plot.png) |
| UV–Vis | [Ni data](./UV/Nikel.WData) · [NiO data](./UV/NIO2.WData) | [Ni spectrum](./UV/Ni_UVVis_black.png) · [NiO spectrum](./UV/NIO_UVVis_black.png) · [NiO Tauc](./UV/NIO_Tauc_direct_black.png) |
| EIS | [Ni.csv](./EIS/ni.csv) · [NiO.csv](./EIS/nio.csv) | [Ni Nyquist](./EIS/Ni_EIS.png) · [NiO Nyquist](./EIS/NiO_EIS.png) |

## 🧮 Computational Studies

### Periodic DFT

| Model | Research area | Open |
| --- | --- | --- |
| Bulk Ni | Electronic structure of metallic Ni | [bulk_ni](./DFT/bulk_ni/) |
| Bulk NiO | Electronic structure of NiO | [bulk_nio](./DFT/bulk_nio/) |
| Slab 2 | Surface/slab model | [slab2](./DFT/slab2/) |
| Slab 4 | Surface/slab model | [slab4](./DFT/slab4/) |
| Slab 6 | Surface/slab model | [slab6](./DFT/slab6/) |

Folders include available band-structure, DOS/PDOS, and supporting calculation artifacts. Refer to each model’s original input/output files for numerical settings and physical assumptions.

### Finite Ni–O clusters

| Cluster | AFM setup | Surface-uncompensated setup |
| --- | --- | --- |
| Ni₈O₈ | [Open](./Finite%20Cluster%20Analysis/Ni8O8/AFM/) | [Open](./Finite%20Cluster%20Analysis/Ni8O8/SurfaceUncomp/) |
| Ni₁₂O₁₂ | [Open](./Finite%20Cluster%20Analysis/Ni12O12/AFM/) | [Open](./Finite%20Cluster%20Analysis/Ni12O12/SurfaceUncomp/) |
| Ni₁₆O₁₆ | [Open](./Finite%20Cluster%20Analysis/Ni16O16/AFM/) | [Open](./Finite%20Cluster%20Analysis/Ni16O16/SurfaceUncomp/) |

File: XRD/Ni_refinement_separate.sum


        **********************************************************
        ** PROGRAM FullProf.2k (Version 5.40 - Mar2014-ILL JRC) **
        **********************************************************
                       M U L T I -- P A T T E R N                 
            Rietveld, Profile Matching & Integrated Intensity     
                 Refinement of X-ray and/or Neutron Data


    Date: 11/09/2026  Time: 11:29:39.928                              

 => PCR file code: Ni_refinement_separate
 => DAT file code: Sampel Ni (1).dat    -> Relative contribution: 1.0000                                                            
 => Title: Sampel_Ni

 ==> CONDITIONS OF THIS RUN FOR PATTERN No.:  1

 => Global Refinement of X-ray powder diffraction data                                                                              
 => Global Refinement of X-ray powder diffraction data                                                                              
    Bragg-Brentano(X-rays) or Debye-Scherrer geometry(Neutrons)
 => The    5th default profile function was selected

 => X-Y type of data: 2theta/TOF/E(Kev) Intens sigma for pattern:  1
 => Wavelengths:  1.54060 1.54439
 => Cos(Monochromator angle)=   0.9100
 => Absorption correction (AC), muR-eff =   0.0000  0.0000
 => Base of peaks: 2.0*HW*    8.00
 ==> Angular range, step and number of points:
     2Thmin:      10.122900  2Thmax:      89.994904  Step:       0.020485  No. of points:   3901
 =>-------> Pattern#  1
 => Crystal Structure Refinement for phase: 1
 => The density (volumic mass) of phase 1 is:    8.937 g/cm3
 => Scor: 2.3678

 ==> RESULTS OF REFINEMENT:


 => No. of fitted parameters:    4


------------------------------------------------------------------------------
 => Phase No.  1                                         F m -3 m            
------------------------------------------------------------------------------

 =>  No. of reflections for pattern#:   1:     6/2


 ==> ATOM PARAMETERS:

  Name      x     sx       y     sy       z      sz      B   sB   occ. socc.  Mult
 Ni      0.00000(   0)  0.00000(   0)  0.00000(   0)  0.900(  0)  1.000(  0)    4

 ==> PROFILE PARAMETERS FOR PATTERN#  1

 => Cell parameters      :
                              3.52094   0.00018
                              3.52094   0.00018
                              3.52094   0.00018
                             90.00000   0.00000
                             90.00000   0.00000
                             90.00000   0.00000
 
 => overall scale factor :      0.000017593     0.000000314
 => Eta(p-v) or m(p-vii) :    0.00001   0.00000
 => Overall tem. factor  :    0.00000   0.00000
 => Halfwidth parameters :   -0.04744   0.01413
                             -0.00762   0.00000
                              0.06266   0.00510
 => Preferred orientation:    0.00000   0.00000
                              0.00000   0.00000
 => Asymmetry parameters :    0.00000   0.00000
                              0.00000   0.00000
                              0.00000   0.00000
                              0.00000   0.00000
 => X and y parameters   :    0.01896   0.00000
                              0.00000   0.00000
 => Strain parameters    :    0.00000   0.00000
                              0.00000   0.00000
                              0.00000   0.00000
 => Size parameters (G,L):    0.00000   0.00000
                              0.00000   0.00000

 ==> GLOBAL PARAMETERS FOR PATTERN#  1


 => Zero-point:     0.0000    0.0000
 => Cos( theta)-shift parameter :   0.0000  0.0000
 => Sin(2theta)-shift parameter :   0.0000  0.0000

 ==> RELIABILITY FACTORS WITH ALL NON-EXCLUDED POINTS FOR PATTERN:  1

  => Cycle: 14 => MaxCycle:100
 => N-P+C:  3897
 =>  R-factors (not corrected for background) for Pattern:  1
 => Rp:  8.32     Rwp:  21.4     Rexp:    6.71 Chi2:  10.1      L.S. refinement
 => Conventional Rietveld R-factors for Pattern:  1
 => Rp:  8.32     Rwp:  21.4     Rexp:    6.71 Chi2:  10.1    
 => Deviance:  0.479E+04     Dev*  :   0.000    
 => DW-Stat.:    0.1111     DW-exp:     1.9026
 => N-sigma of the GoF:  403.334

 ==> RELIABILITY FACTORS FOR POINTS WITH BRAGG CONTRIBUTIONS FOR PATTERN:  1

 => N-P+C:   160
 =>  R-factors (not corrected for background) for Pattern:  1
 => Rp:  4.50     Rwp:  7.69     Rexp:    1.39 Chi2:  30.7      L.S. refinement
 => Conventional Rietveld R-factors for Pattern:  1
 => Rp:  4.50     Rwp:  7.69     Rexp:    1.39 Chi2:  30.7    
 => Deviance:  0.479E+04     Dev*  :         NaN
 => DW-Stat.:    0.8937     DW-exp:     1.5578
 => N-sigma of the GoF:      265.511

 => Global user-weigthed Chi2 (Bragg contrib.):   247.    

     -----------------------------------------------------
     BRAGG R-Factors and weight fractions for Pattern #  1
     -----------------------------------------------------

 => Phase:  1     
 => Bragg R-factor:   1.96       Vol:   43.649( 0.004)  Fract(%):  100.00( 2.52)
 => Rf-factor=  1.30             ATZ:      540979.188   Brindley:  1.0000

 
              CPU Time:     5.305 seconds
                            0.088 minutes

 => Run finished at:     Date: 11/09/2026  Time: 11:29:45.306
